Repository: notsong/Doo-ai-brain

# Doo-ai-brain

**Doo 的个人 AI 工程大脑**

一个长期技术知识库，设计目标是任何 AI Agent（Claude Code、Hermes、ChatGPT 等）和人类都能直接阅读。

## 目的

这个仓库是我的外部 AI 大脑——一个持久化、版本可控的知识库。任何 AI Agent 都可以通过阅读它来理解我的项目、技术决策、实验记录和工程模式。

## 仓库结构

```
Doo-ai-brain/
├── README.md                 # 本文件
├── AI_RULES.md               # AI Agent 读取规则
├── profile/                  # 我的工程师画像和工作风格
├── status/                   # 所有活跃项目的当前状态
├── projects/                 # 按项目组织的知识和经验
├── knowledge/                # 技术领域知识
├── experiments/              # 独立实验记录
├── decisions/                # 架构决策记录
└── sync/                    # 同步日志
```

## AI Agent 使用方式

1. **启动时**：先读 `AI_RULES.md`，再读 `status/current_status.md`
2. **接手项目前**：阅读 `projects/<项目名>/overview.md` 和相关文档
3. **遇到技术问题**：搜索 `knowledge/` 中的技术笔记
4. **完成重要工作后**：更新相关文件并同步回仓库

## 我的使用方式

1. 完成一个有价值的任务
2. 在 Claude Code 中执行 `/brain-sync`
3. Agent 回顾会话，识别长期价值
4. Agent 更新相关 Markdown 文件
5. Git commit + push

## 核心原则

- **工具无关**：纯 Markdown，任何 AI 或人类都能读
- **宁缺毋滥**：记录决策、实验、失败——不记录无意义的修改
- **版本可控**：完整记录技术思考的演进
- **双向同步**：台式机和笔记本都是知识贡献者

File: knowledge/grain-size-grading.md
# 晶粒度评定（GB/T 6394-2017）— 知识库

> Metis 金相分析系统晶粒度评定方法全景：面积法、截点法、珠光体过滤、双重晶粒度双峰拟合。
> 代码位置：`D:\work\Metis\Metis.Module.AI.Algorithm\GrainSize\`（共享算法）+ `Metis.Module.AIAutoAnalysisHQL|LWGT`（业务模块）

## 核心公式（GB/T 6394-2017）

| 公式 | 说明 |
|------|------|
| `G = -6.643856 × lg(Ī_mm) - 3.288` | 平均截距(Ī, mm) → 晶粒度级别 |
| `Ī(全局) = ΣL_T / ΣP` | B.5 合并统计（多视场） |
| `ΔG = 6.643856 × lg(1 + %RA/100)` | B.6 晶粒度不确定度（±值） |
| `l(G) = 20 × 2^(4 - G/2)` μm | 级别→平均截距（经验验证：G=5→56.6μm, G=8→20μm, G=14→2.5μm） |
| `G(A) = 8 - 2·log2(0.886·√A/20)` | 单晶粒面积(μm²)→级别（等效圆换算，与报告级别列一致） |

级别每差 1 级，平均截距差 2^(1/2) ≈ 1.414 倍；半级差 2^(1/4) ≈ 1.189 倍。

## 面积法（JLDAnalysis_Area.cs / GrainSizeAreaMethod.cs）

- **圆形视场**：直径固定 798 μm（对应 100× 放大标准视场），圆心默认图片中心，模拟显微镜目镜视场，避免图片边缘不完整晶粒影响统计
- 圆外掩膜清零（不产生连通域）；圆截断晶粒权重 0.5（与边缘晶粒规则一致）
- 分母 = 圆面积 πr²（若用整图面积做分母，评级会系统性偏高）
- 兼容性：`FovCenter`/`FovRadiusPx` 用可空参数（默认 null），不传时行为不变（BLT/DHTG/IMC 等 8 个模块零影响）
- 双峰分析（JLDAnalysis_Double）尚未加圆形视场（待需求）

## 截点法（JLDAnalysis_BG.cs）

- 圆截点法：多个同心辅助圆，统计截点数 P 与测量线总长 L_T
- **B.5 合并统计**：`Ī(全局) = ΣL_T / ΣP`（按截点数加权，多截点视场权重更高），而非各视场 Ī 的简单平均
- 保留 `global_average_intercept`（视场简单平均）供对比；新增 `global_average_section_points`（ΣP/ΣL_T×1000，个/mm）
- **B.6 不确定度**：`results.ai` 的 `global_confidence_interval` 输出单个 double（±值），由 %RA 换算 ΔG
- 新增 `global_standard_deviation` 字段（标准偏差）

## 珠光体晶粒度（JLDAnalysis_ZGT.cs，LWGT 模块）

珠光体+铁素体双相组织中，截点若穿过珠光体区域会得到虚假的"超长截距"，需过滤：

```
相分割(1003/010) → 白=珠光体 → 过滤小面积块(>50px) → 膨胀1px →
  ① 珠光体区域内晶界线抹掉（不产生假截点）
  ② 逐弧采样：弧落在珠光体内的长度占比 > 80% 才剔除（不计 P、不计 L_T）
→ Ī = 保留弧长和 ÷ 保留弧数 → 评级
```

关键参数（踩坑调整史）：
- 膨胀从 3px → **1px**（3px 会把相界面附近有效晶界也抹掉，剔除过多）
- 判定从"碰到就剔"→ **占比 > 80% 才剔**（一票否决式剔除过多）
- 珠光体块面积 **> 50 像素**才参与弧对比（滤掉小噪点）
- 相分割失败时自动回退到不过滤原逻辑
- 可视化：保留截点黄色、剔除弧绿色、辅助圆保留弧蓝色/剔除弧绿色
- 输出：`pearlite_ratio`（单图）、`average_pearlite_ratio`（全局）

## 双重晶粒度双峰拟合（2026-08 验证）

双重晶粒度（混晶）= 大小明显不同的两群晶粒。常规平均评级会被粗细中和，须分别评定两群级别 + 面积占比。

### 数据预处理
- 剔除面积 < 2 μm² 的疑似分割碎屑
- 11 级以上晶粒数据不准确 → 只统计 ≤11 级（11 级以上面积占比合计 < 0.5%，影响可忽略）

### 方法：级别轴双高斯拟合（最终方案）
1. 按 0.5 级步长统计各级**面积占比 a%**、个数占比 c%
2. 以面积占比为直方图高度，在级别轴上 EM 拟合两个高斯分量
3. **σ 上限约束 ≤ 0.7 级**（防止分量过宽互相吞并；连续过渡型数据必须，天然分离型无影响）
4. 两个高斯均值 = 大/小晶粒代表级别；分量比例 = 面积占比；级别差 ≥ 3 级 → 双重晶粒度

### 为什么权重用面积占比
大晶粒面积占优个数不占优、小晶粒个数占优面积不占优。综合权重 √(面积×个数) 会把两群质心互相拉回（结果偏大）；面积加权让两群自然分离。

### 验证结果（7 张图）
| 批次 | 图片 | 大晶粒 | 面积% | 小晶粒 | 面积% | 级别差 | 峰谷比 |
|------|------|:---:|:---:|:---:|:---:|:---:|:---:|
| 05110647 | 图1 | 5.9 | 40 | 8.9 | 60 | 3.0 | 4.1 |
| 05110647 | 图2 | 6.0 | 57 | 9.2 | 43 | 3.2 | 5.8 |
| 05110647 | 图3 | 5.8 | 55 | 9.1 | 45 | 3.3 | 7.2 |
| 05110647 | 图4 | 5.7 | 62 | 8.9 | 38 | 3.2 | 5.6 |
| 04092250 界面1 | 图5 | 2.5 | 42 | 6.9 | 58 | 4.4 | 60.7 |
| 04092250 界面2 | 图6 | 2.0 | 37 | 6.8 | 63 | 4.8 | 129.0 |
| 04092250 条带6 | 图7 | 4.2 | 53 | 8.9 | 47 | 4.7 | 137.6 |

- 第一批（普通）连续过渡，峰谷比 4~7，需 σ 约束；第二批（界面/条带）天然分离，峰谷比 60~138，σ 从 0.4 扫到 1.0 峰位不变（稳健）
- 规律：界面处粗晶（2.0~2.5 级）显著粗于条带组织（4.2 级）

### 方法演进（为什么最终方案对）
| 方案 | 图1 大/小晶粒 | 问题 |
|------|:---:|------|
| 综合权重 √(面积×个数) + k-means | 7.3 / 10.2 | 两群质心互相拉回，结果偏大 |
| 面积加权双高斯(log₁₀面积空间) | 5.8 / 8.7 | σ 无约束，双峰重叠，峰谷比≈1 |
| **级别轴双高斯 + σ≤0.7（最终）** | 5.9 / 8.9 | 双峰清晰，结果稳定 |

### 可复用脚本
- `D:\temp\JLD\shuangchong\duplex_grade.py`（固定 8 级分界版）
- 最终版（级别轴 GMM + σ 约束）见 2026-08-07 会话（gen_report.js 同目录）

## 报告输出约定
- `result.ai` JSON：`global_average_intercept`、`global_average_section_points`、`global_standard_deviation`、`global_confidence_interval`（±值）、`pearlite_ratio`/`average_pearlite_ratio`
- 双重晶粒度报告写法：`双重晶粒度：大晶粒 X.X 级（面积占 A%），小晶粒 Y.Y 级（面积占 B%）`
